Repository: PanayotisManganaris/manuscript--PIP-data-manifest

File: briones_LC.csv
Formula,LC_A
AgCoF_{3},3.983
AgMgF_{3},3.918
AgMnF_{3},4.03
AgNiF_{3},3.936
AgZnF_{3},3.972
BaAmO_{3},4.357
BaCeO_{3},4.397
BaFeO_{3},3.994
BaHfO_{3},4.171
BaIrO_{3},4.1
BaMoO_{3},4.04
BaNbO_{3},4.08
BaNpO_{3},4.384
BaPaO_{3},4.45
BaPbO_{3},4.265
BaPrO_{3},4.354
BaSnO_{3},4.116
BaThO_{3},4.48
BaTiO_{3},4.012
BaUO_{3},4.387
BaZrO_{3},4.193
CaTiO_{3},3.84
CeAlO_{3},3.772
CsCaCl_{3},5.396
CsCaF_{3},4.523
CsCdF_{3},4.47
CsEuCl_{3},5.627
CsEuF_{3},4.78
CsHgBr_{3},5.77
CsHgCl_{3},5.41
CsHgF_{3},4.57
CsIO_{3},4.674
CsPbBr_{3},5.874
CsPbCl_{3},5.605
CsPbF_{3},4.8
CsSnBr_{3},5.795
CsSnI_{3},6.219
CsSrF_{3},4.75
CsTmCl_{3},5.476
CsYbCl_{3},5.437
CsYbF_{3},4.61
EuAlO_{3},3.725
EuCrO_{3},3.803
EuFeO_{3},3.836
EuTiO_{3},3.905
GdAlO_{3},3.71
GdCrO_{3},3.795
GdFeO_{3},3.82
KCdF_{3},4.293
KCoF_{3},4.071
KFeF_{3},4.121
KMgF_{3},3.989
KMnF_{3},4.189
KNbO_{3},4.007
KNiF_{3},4.013
KPaO_{3},4.341
KTaO_{3},3.988
KUO_{3},4.29
KVF_{3},4.1
KZnF_{3},4.056
LaAlO_{3},3.778
LaCrO_{3},3.874
LaFeO_{3},3.92
LaGaO_{3},3.874
LaRhO_{3},3.94
LaTiO_{3},3.92
LaVO_{3},3.91
LiBaF_{3},3.992
NaTaO_{3},3.881
NaVF_{3},3.94
NaWO_{3},3.85
NdAlO_{3},3.752
NdCoO_{3},3.777
NdCrO_{3},3.835
NdFeO_{3},3.87
PrAlO_{3},3.757
PrCrO_{3},3.852
PrFeO_{3},3.887
PrGaO_{3},3.863
PrMnO_{3},3.82
PrVO_{3},3.89
RbCaF_{3},4.452
RbCdF_{3},4.398
RbCoF_{3},4.141
RbFeF_{3},4.174
RbHgF_{3},4.47
RbMnF_{3},4.24
RbPaO_{3},4.368
RbPbF_{3},4.79
RbPdF_{3},4.298
RbUO_{3},4.323
RbVF_{3},4.17
RbYbF_{3},4.53
RbZnF_{3},4.122
SmAlO_{3},3.734
SmCoO_{3},3.75
SmFeO_{3},3.845
SmVO_{3},3.89
SnTaO_{3},3.88
SrAmO_{3},4.23
SrCoO_{3},3.85
SrFeO_{3},3.85
SrHfO_{3},4.069
SrMnO_{3},3.806
SrMoO_{3},3.975
SrNbO_{3},4.016
SrPuO_{3},4.28
SrSnO_{3},4.034
SrTbO_{3},4.18
SrTcO_{3},3.949
SrTiO_{3},3.905
SrVO_{3},3.89
SrZrO_{3},4.101
TlCdF_{3},4.4
TlCoF_{3},4.138
TlFeF_{3},4.188
TlMnCl_{3},5.02
TlMnF_{3},4.26
TlPdF_{3},4.301
YAlO_{3},3.68
YCrO_{3},3.768
YFeO_{3},3.785

File: jiang_LC.csv
Formula,LC_A
CsIO3,4.67
RbUO3,4.323
KUO3,4.290
RbPaO3,4.368
KPaO3,4.341
KTaO3,3.988
BaFeO3,3.994
BaMoO3,4.040
BaNbO3,4.080
BaSnO3,4.116
BaHfO3,4.171
BaZrO3,4.193
BaIrO3,4.100
EuTiO3,3.905
NaWO3,3.850
SnTaO3,3.880
SrMnO3,3.806
SrVO3,3.890
SrFeO3,3.850
SrTiO3,3.905
SrTcO3,3.949
SrMoO3,3.975
SrNbO3,4.016
SrSnO3,4.034
SrHfO3,4.069
CaVO3,3.767
BaPbO3,4.265
BaTbO3,4.285
BaPrO3,4.354
BaCeO3,4.397
BaAmO3,4.357
BaNpO3,4.384
BaUO3,4.387
BaPaO3,4.450
BaThO3,4.480
SrTbO3,4.180
SrAmO3,4.230
SrPuO3,4.280
SrCoO3,3.850
BaTiO3,4.012
CaTiO3,3.840
CeAlO3,3.772
EuAlO3,3.725
EuCrO3,3.803
EuFeO3,3.836
GdAlO3,3.710
GdCrO3,3.795
GdFeO3,3.820
KNbO3,4.007
LaAlO3,3.778
LaCrO3,3.874
LaFeO3,3.920
LaGaO3,3.874
LaRhO3,3.940
LaTiO3,3.920
LaVO3,3.910
NaAlO3,3.730
NaTaO3,3.881
NdAlO3,3.752
NdCoO3,3.777
NdCrO3,3.835
NdFeO3,3.870
NdMnO3,3.800
PrAlO3,3.757
PrCrO3,3.852
PrFeO3,3.887
PrGaO3,3.863
PrMnO3,3.820
PrVO3,3.890
SmAlO3,3.734
SmCoO3,3.750
SmVO3,3.890
SmFeO3,3.845
SrZrO3,4.101
YAlO3,3.680
YCrO3,3.768
YFeO3,3.785
CsCdF3,4.470
CsCaF3,4.523
CsHgF3,4.570
CsSrF3,4.750
TlCoF3,4.138
TlFeF3,4.188
TlMnF3,4.260
TlCdF3,4.400
NH4ZnF3,4.115
NH4CoF3,4.129
NH4FeF3,4.177
NH4MnF3,4.241
RbZnF3,4.122
RbCoF3,4.141
RbVF3,4.170
RbFeF3,4.174
RbMnF3,4.240
RbCdF3,4.398
RbCaF3,4.452
RbHgF3,4.470
KCdF3,4.293
KMgF3,3.989
KNiF3,4.013
KZnF3,4.056
KCoF3,4.071
KVF3,4.100
KFeF3,4.121
KMnF3,4.189
AgMgF3,3.918
AgNiF3,3.936
AgZnF3,3.972
AgCoF3,3.983
AgMnF3,4.030
NaVF3,3.940
RbPdF3,4.298
NH4MgF3,4.060
TlPdF3,4.301
LiBaF3,3.992
RbYbF3,4.530
CsEuF3,4.780
CsPbF3,4.800
CsYbF3,4.610
RbPbF3,4.790
CsCaCl3,5.396
CsCdCl3,5.210
CsPbCl3,5.605
CsHgCl3,5.410
TlMnCl3,5.020
CsEuCl3,5.627
CsTmCl3,5.476
CsYbCl3,5.437
CsHgBr3,5.770
CsPbBr3,5.874
CsSnBr3,5.795
CsSnI3,6.219
